Repository: ATeigland/ResearchProject

File: TGA/ZIF8cellulose rods sample3.txt (part 1 of 2)
CLOSED
Version	1.0
Language	English
Run	1
RunSerial	823
Instrument	TGA Q500 V6.7 Build 203
Module	TGA
InstSerial	0500-0499
Operator	at615
File	C:\TA\Data\TGA\ak794\anders\ZIF8cellulose rods sample3.001
FurnaceType	Standard
Sample	ZIF8 cellulose rods in air s3
Size	6.58800	mg
ProcName
Method	
Comment	
Xcomment	Pan: Platinum
Xcomment	Gas1: Air
Xcomment	Gas2: Air
Xcomment	Balance Gas: Air 40.0 ml/min
Xcomment	Sample Gas: Air 60.0 ml/min
Text	Cellulose rods and zif8 degradation in air. Sample 3
Kcell	1.00000
TempCal	3	pts	20.00	20.00,364.00	356.00,776.00	770.00
InstCalDate	Weight Date 2013-03-01 10:10:44
Controls	Gas 2  Event Off  Sampling 2.0
Nsig	5
Sig1	Time (min)
Sig2	Temperature (°C)
Sig3	Weight (mg)
Sig4	Balance Purge Flow (mL/min)
Sig5	Sample Purge Flow (mL/min)
AirCoolTime	20.0 min
AutoAnalysis	Off
MacroFile
Date	2013-03-11
Time	18:35:16
OrgMethod	1: Ramp 10.00 °C/min to 600.00 °C
OrgFile	C:\Users\AIM_Group\Desktop\post doc cambridge\Students files\Internships\Anders\anders tga\anders\ZIF8cellulose rods sample3.001
7.33333E-4 17.91302 6.588430 40.00728 60.00686
0.01666667 17.93209 6.588140 40.00306 59.99593
0.05000000 17.96540 6.587989 39.97847 59.99885
0.08333334 18.02558 6.587891 40.01383 60.00093
0.1166666 18.10902 6.587568 40.00415 59.99586
0.1500000 18.21593 6.588085 39.99294 60.00284
0.1833334 18.34525 6.587910 40.00744 59.99770
0.2166667 18.49248 6.588032 39.98512 59.99150
0.2500000 18.65753 6.587971 40.01031 60.01888
0.2833333 18.83759 6.587708 39.99872 59.98965
0.3166666 19.03227 6.587772 39.99004 59.99226
0.3500000 19.23667 6.587671 40.01630 60.00768
0.3833333 19.45400 6.588018 40.00104 59.99311
0.4166666 19.68041 6.587934 39.98620 60.00242
0.4500000 19.91752 6.587369 40.01184 60.00806
0.4833333 20.16113 6.587275 39.99994 59.99825
0.5166666 20.41283 6.587060 40.00194 59.99875
0.5500000 20.67332 6.587188 39.98382 59.99158
0.5833332 20.93810 6.586708 40.00838 60.00239
0.6166668 21.20960 6.586575 40.00526 59.99708
0.6500000 21.48703 6.586499 39.99740 60.00826
0.6833334 21.76864 6.586219 39.98809 59.99700
0.7166666 22.05529 6.586122 40.00552 60.00025
0.7500000 22.34550 6.585493 40.00334 60.00826
0.7833334 22.63985 6.585274 39.99376 59.99550
0.8166668 22.93830 6.585163 40.00523 60.00289
0.8500000 23.24122 6.584849 40.00765 59.99446
0.8833332 23.54494 6.584530 39.98796 59.99676
0.9166668 23.85282 6.583869 40.00750 60.00302
0.9500000 24.16039 6.583758 39.99236 59.99861
0.9833334 24.47241 6.583497 40.00041 59.99491
1.016667 24.78518 6.583257 40.01102 60.00688
1.050000 25.10180 6.582842 39.99568 59.99470
1.083334 25.41774 6.582376 39.98944 59.99849
1.116667 25.73685 6.582212 40.00758 60.00120
1.150000 26.05486 6.582656 40.00435 60.01000
1.183333 26.37588 6.582397 39.98917 59.98610
1.216667 26.69638 6.581466 40.00428 60.00074
1.250000 27.01832 6.580372 40.00726 59.99936
1.283333 27.34106 6.579724 39.99774 60.00292
1.316667 27.66258 6.580318 39.99783 60.00235
1.350000 27.98510 6.580270 40.00300 60.00274
1.383333 28.30936 6.579594 40.00089 60.00144
1.416666 28.63291 6.579166 39.99898 60.00668
1.450000 28.95502 6.579487 39.99101 59.98596
1.483334 29.27868 6.578762 40.00156 60.00066
1.516666 29.60273 6.578150 39.99919 60.00715
1.550000 29.92664 6.577741 40.00780 59.99332
1.583334 30.25000 6.576784 40.00009 60.00671
1.616666 30.57314 6.576382 40.00033 60.00099
1.650000 30.89894 6.575816 40.00177 60.00100
1.683333 31.22288 6.575519 39.99688 59.99678
1.716667 31.54563 6.574962 39.99825 59.99141
1.750000 31.86958 6.575619 40.00338 60.00208
1.783333 32.19264 6.575259 39.99942 60.00575
1.816667 32.51570 6.574568 39.99904 60.00176
1.850000 32.83782 6.574438 39.99436 59.99712
1.883334 33.16029 6.574060 40.00472 60.00216
1.916666 33.48328 6.573440 40.00133 60.00050
1.950000 33.80487 6.572861 39.99393 60.00212
1.983334 34.12872 6.572701 39.99793 59.99486
2.016666 34.44933 6.572290 40.00325 59.99866
2.050000 34.77186 6.571734 40.00039 60.01035
2.083333 35.09306 6.571594 40.00647 59.99891
2.116666 35.41528 6.571314 40.00203 59.99943
2.150000 35.73756 6.570905 39.99574 59.99654
2.183334 36.05772 6.570657 39.99414 59.99346
2.216667 36.38098 6.570162 39.99787 60.00117
2.250000 36.70242 6.569480 40.00854 60.00572
2.283333 37.02261 6.569030 39.99282 59.99118
2.316666 37.34530 6.568857 40.00930 60.00747
2.350000 37.66562 6.568735 39.99902 59.99949
2.383334 37.98841 6.568422 39.99282 59.99436
2.416667 38.30935 6.567964 40.00440 59.99550
2.450000 38.63056 6.567578 40.00332 60.01075
2.483334 38.95266 6.567007 39.99736 59.99802
2.516666 39.27517 6.566862 39.99885 59.99708
2.550000 39.59768 6.566849 40.00374 60.00549
2.583333 39.92012 6.566443 40.00062 59.99907
2.616666 40.24182 6.566036 39.99529 60.00239
2.650000 40.56437 6.565790 40.00214 59.99695
2.683334 40.88622 6.565024 39.99152 59.99438
2.716667 41.20938 6.564751 40.01062 60.00616
2.750000 41.53212 6.564268 39.99694 60.00030
2.783333 41.85361 6.563858 40.00254 60.00156
2.816666 42.17762 6.563689 39.99004 59.98945
2.850000 42.50228 6.563549 40.00187 60.00149
2.883334 42.82552 6.563130 39.99860 60.00208
2.916667 43.14770 6.562888 40.00719 60.00686
2.950000 43.47211 6.562569 39.99634 59.99062
2.983334 43.79652 6.561899 40.00102 60.00185
3.016666 44.12027 6.561598 40.00336 60.00570
3.050000 44.44468 6.561581 39.99384 59.99972
3.083333 44.76967 6.561352 39.99844 60.00562
3.116666 45.09534 6.560974 40.01200 59.98994
3.150000 45.41933 6.560568 39.99880 60.00988
3.183334 45.74565 6.560304 39.99744 59.99351
3.216667 46.07026 6.559930 40.00378 60.00285
3.250000 46.39523 6.559592 39.99705 59.99906
3.283333 46.72082 6.559254 39.99254 59.99848
3.316666 47.04666 6.559016 40.00337 59.99863
3.350000 47.37194 6.558645 39.99776 60.00190
3.383334 47.69888 6.558284 40.00500 59.99356
3.416667 48.02565 6.557918 39.99734 60.01086
3.450000 48.35338 6.557757 40.00249 60.00050
3.483333 48.67899 6.557272 39.99448 59.99322
3.516667 49.00664 6.556926 40.00790 60.00205
3.550000 49.33278 6.556655 39.99911 60.00440
3.583333 49.66064 6.556436 39.99296 59.98526
3.616666 49.98848 6.556246 40.01095 60.01448
3.650000 50.31610 6.555803 39.99654 59.99018
3.683334 50.64484 6.555494 39.99605 60.00166
3.716667 50.97336 6.555307 39.99917 60.00700
3.750000 51.30297 6.555157 40.00278 59.98750
3.783333 51.63292 6.554884 39.99685 60.01057
3.816666 51.96235 6.554468 39.99635 59.99118
3.850000 52.29208 6.554186 39.99544 60.00220
3.883334 52.62015 6.553934 40.01151 60.00724
3.916667 52.95014 6.553640 39.99597 59.99982
3.950000 53.27891 6.553321 39.99910 59.99003
3.983333 53.60942 6.553000 40.00089 60.00692
4.016667 53.94005 6.552705 40.00369 60.00214
4.050000 54.26985 6.552559 40.00583 59.99451
4.083334 54.60146 6.552426 39.98543 60.00451
4.116667 54.93368 6.552212 40.00288 59.99287
4.150000 55.26290 6.551807 40.00268 60.01101
4.183334 55.59453 6.551314 40.00186 59.99135
4.216667 55.92421 6.551373 40.00082 60.00534
4.250000 56.25566 6.551140 39.99579 59.99714
4.283333 56.58668 6.551006 40.00358 60.00224
4.316666 56.91800 6.550720 40.00183 59.99963
4.350000 57.24949 6.550318 39.99889 60.00244
4.383333 57.57896 6.549908 39.99615 59.99276
4.416666 57.91030 6.549790 39.98964 60.00463
4.450000 58.24229 6.549592 40.00798 59.99810
4.483333 58.57473 6.549421 40.00476 60.00132
4.516667 58.90585 6.549238 39.99806 59.99174
4.550000 59.23724 6.548906 40.00274 60.00581
4.583334 59.56798 6.548655 40.00850 60.00936
4.616667 59.89940 6.548278 39.98981 59.99424
4.650000 60.23088 6.548004 40.01135 60.00688
4.683334 60.56236 6.547840 39.99702 59.99568
4.716667 60.89486 6.547635 39.99605 60.00064
4.750000 61.22812 6.547596 39.99742 59.99951
4.783333 61.56076 6.547496 40.00326 59.99796
4.816666 61.89244 6.547106 40.00631 60.00690
4.850000 62.22350 6.546840 39.98953 59.98597
4.883333 62.55550 6.546631 39.99998 60.00444
4.916666 62.88698 6.546319 39.98994 59.99420
4.950000 63.21929 6.545951 40.01090 60.00600
4.983333 63.55160 6.545706 40.00808 60.01018
5.016667 63.88422 6.545600 39.98664 59.98589
5.050000 64.21645 6.545391 40.01060 60.00462
5.083334 64.54882 6.545120 40.00702 60.00805
5.116667 64.88120 6.544868 39.97708 59.98432
5.150000 65.21414 6.544903 40.00524 60.00112
5.183334 65.54851 6.545037 40.00284 59.99324
5.216667 65.88070 6.544634 40.00230 60.00982
5.250000 66.21245 6.544150 40.00538 60.01120
5.283332 66.54528 6.543837 39.98442 59.98878
5.316666 66.87820 6.543712 40.00196 59.99750
5.350000 67.21020 6.543622 40.01338 60.00445
5.383332 67.54482 6.543943 40.00004 60.00868
5.416666 67.87690 6.543528 40.00365 59.99280
5.450000 68.20900 6.542818 39.99636 60.00766
5.483332 68.54134 6.542331 40.00600 60.00156
5.516668 68.87402 6.542246 39.99408 59.98293
5.550000 69.20538 6.541910 40.00560 60.01750
5.583334 69.53804 6.541660 39.99005 59.99657
5.616668 69.87236 6.541696 39.99128 59.98340
5.650000 70.20698 6.541861 40.01098 60.01563
5.683334 70.54126 6.541963 39.99657 59.99553
5.716668 70.87376 6.541220 40.01030 59.99639
5.750000 71.20656 6.541004 39.98040 59.99633
5.783332 71.54132 6.541306 40.00446 59.99976
5.816666 71.87450 6.541030 40.00618 60.01066
5.850000 72.20757 6.540582 40.00820 59.99786
5.883332 72.54150 6.540244 39.99606 60.00335
5.916666 72.87498 6.540214 39.99178 59.99555
5.950000 73.20804 6.539848 40.00382 59.99537
5.983332 73.54199 6.539550 40.00704 60.00857
6.016668 73.87556 6.539557 39.98529 59.98918
6.050000 74.20900 6.539234 40.01142 60.00780
6.083334 74.54184 6.538964 40.00276 60.00559
6.116668 74.87616 6.538933 39.97954 59.98796
6.150000 75.20978 6.538805 40.00624 60.00015
6.183334 75.54368 6.538674 39.99760 60.01326
6.216668 75.87784 6.538438 40.00180 59.99370
6.250000 76.20955 6.537937 40.00465 59.99660
6.283332 76.54161 6.537384 40.00606 60.00550
6.316666 76.87515 6.537042 39.99188 59.99140
6.350000 77.20924 6.537151 39.99762 59.99463
6.383332 77.54426 6.537290 40.01430 60.01528
6.416666 77.87735 6.536949 39.99032 59.99712
6.450000 78.21157 6.536800 40.00969 59.99938
6.483332 78.54522 6.536802 39.98668 59.99576
6.516668 78.87966 6.536671 40.00332 60.00450
6.550000 79.21328 6.536470 39.99518 59.99558
6.583334 79.54634 6.535844 39.99772 59.99757
6.616668 79.87900 6.535450 40.01765 60.00384
6.650000 80.21374 6.535406 39.99717 60.00359
6.683334 80.54750 6.535418 39.99042 59.99248
6.716666 80.88022 6.535064 40.00650 60.00035
6.750000 81.21384 6.534770 40.00555 60.00112
6.783334 81.54714 6.534512 39.98268 60.00394
6.816666 81.88038 6.533970 40.00390 59.99498
6.850000 82.21262 6.533550 40.00030 59.99731
6.883332 82.54451 6.533324 40.01087 60.01400
6.916666 82.87824 6.533066 40.00342 59.99742
6.950000 83.21158 6.532709 39.99687 59.99373
6.983332 83.54551 6.532722 40.00763 60.00666
7.016668 83.88100 6.532905 39.98052 59.99624
7.050000 84.21637 6.532761 40.00786 59.99398
7.083334 84.54790 6.532109 40.00110 60.00187
7.116668 84.88201 6.531513 40.00488 60.00544
7.150000 85.21842 6.532254 39.98792 59.98818
7.183334 85.55082 6.531082 40.00590 60.00434
7.216666 85.88309 6.530597 40.00465 60.00558
7.250000 86.21628 6.530274 39.98970 59.99665
7.283334 86.54861 6.529949 39.99617 59.99802
7.316666 86.88081 6.529711 40.01365 60.00875
7.350000 87.21613 6.529604 39.98920 59.99004
7.383332 87.55097 6.529462 40.00919 60.00634
7.416666 87.88566 6.529260 39.99839 59.99788
7.450000 88.21952 6.528903 40.00150 60.00070
7.483332 88.55311 6.528458 39.99559 60.00265
7.516668 88.88580 6.527847 39.99234 60.00524
7.550000 89.21922 6.527448 40.01494 59.99982
7.583334 89.55157 6.527056 39.99534 59.99852
7.616668 89.88611 6.526802 39.99154 59.98981
7.650000 90.21974 6.526495 40.00560 60.00165
7.683334 90.55406 6.526052 39.99358 59.99816
7.716666 90.88651 6.525479 39.99999 60.00837
7.750000 91.21918 6.525190 40.00132 59.98908
7.783334 91.55356 6.524850 40.00490 60.00452
7.816666 91.88735 6.524578 39.99600 60.00282
7.850000 92.22285 6.524362 40.00329 59.99627
7.883332 92.55774 6.524048 39.99884 59.99804
7.916666 92.89042 6.523574 40.00454 60.00890
7.950000 93.22400 6.523012 39.99878 60.00641
7.983332 93.55722 6.522419 40.00262 59.99247
8.016666 93.89087 6.521936 39.99242 59.99034
8.050000 94.22388 6.521440 40.00912 60.01166
8.083332 94.55649 6.520709 39.98987 60.00244
8.116668 94.89025 6.520508 40.01007 59.99452
8.150000 95.22444 6.520176 40.00019 60.00587
8.183334 95.55793 6.519588 39.99690 59.99922
8.216666 95.89322 6.519186 39.99937 59.99893
8.250000 96.22696 6.518699 39.99274 59.99449
8.283334 96.56022 6.517928 40.00338 60.00886
8.316666 96.89321 6.517488 40.00862 59.99787
8.350000 97.22684 6.517095 39.98886 59.99098
8.383332 97.56076 6.516809 40.00225 60.00365
8.416668 97.89447 6.516057 39.99945 59.99500
8.450000 98.22816 6.515753 40.00967 60.01032
8.483334 98.56110 6.515124 39.98797 59.99289
8.516666 98.89349 6.514426 40.00537 59.99556
8.550000 99.22662 6.513626 39.99596 59.99932
8.583332 99.55842 6.513038 40.00388 60.01112
8.616668 99.89156 6.512314 40.00361 60.00141
8.650000 100.2244 6.511732 39.99275 59.99111
8.683334 100.5579 6.510965 40.00544 60.00343
8.716666 100.8899 6.510184 40.00186 59.99389
8.750000 101.2241 6.510086 39.99380 59.99880
8.783334 101.5576 6.509371 40.00137 60.00847
8.816666 101.8911 6.508614 40.00668 60.00292
8.850000 102.2253 6.508005 39.99094 59.99082
8.883332 102.5573 6.507231 40.00933 60.00676
8.916668 102.8904 6.506407 39.98979 59.99818
8.950000 103.2237 6.505594 40.00174 60.00376
8.983334 103.5575 6.504996 39.99970 59.99052
9.016666 103.8911 6.504389 40.00414 60.00980
9.050000 104.2236 6.503368 40.00538 59.99818
9.083332 104.5577 6.502522 39.99746 59.99944
9.116668 104.8919 6.501868 39.99224 59.99389
9.150000 105.2241 6.500978 40.00470 60.00840
9.183334 105.5569 6.499932 39.99950 59.99293
9.216666 105.8899 6.499035 40.00322 60.00774
9.250000 106.2232 6.498130 39.99389 59.98555
9.283334 106.5570 6.497318 40.00390 60.00795
9.316666 106.8908 6.496547 39.99761 59.99503
9.350000 107.2234 6.495445 39.99655 60.00300
9.383332 107.5565 6.494590 40.00516 60.00596
9.416668 107.8912 6.493750 39.99710 59.99658
9.450000 108.2230 6.492766 40.00633 59.99970
9.483334 108.5548 6.491516 39.99260 60.00404
9.516666 108.8878 6.490219 40.00305 59.99409
9.550000 109.2200 6.489221 40.00317 60.00743
9.583332 109.5536 6.488352 39.99265 59.99412
9.616668 109.8880 6.487326 40.00450 60.00611
9.650000 110.2229 6.486484 39.99041 59.99474
9.683334 110.5575 6.485632 40.00896 60.00318
9.716666 110.8904 6.484156 39.99820 59.99582
9.750000 111.2228 6.482992 40.00556 60.00278
9.783334 111.5566 6.481955 39.99910 59.99889
9.816666 111.8910 6.480932 39.99311 59.99965
9.850000 112.2234 6.479504 39.99922 60.00694
9.883332 112.5573 6.478067 40.00444 59.99521
9.916668 112.8890 6.476704 39.99578 59.99770
9.950000 113.2226 6.475455 40.00869 60.00328
9.983334 113.5557 6.474207 39.99489 59.98904
10.01667 113.8894 6.472952 40.00302 60.01030
10.05000 114.2239 6.471912 39.98992 60.00322
10.08333 114.5588 6.470713 40.00679 59.99348
10.11667 114.8914 6.469124 40.00045 60.00064
10.15000 115.2259 6.467737 40.01253 60.01038
10.18333 115.5591 6.466510 39.98704 59.99070
10.21667 115.8927 6.464906 39.99426 59.99786
10.25000 116.2241 6.463276 40.01361 60.00068
10.28333 116.5556 6.461580 39.99483 60.00229
10.31667 116.8891 6.460234 40.00236 60.00234
10.35000 117.2239 6.458880 39.99594 59.99340
10.38333 117.5569 6.457328 40.00631 60.00951
10.41667 117.8894 6.455575 39.99692 59.99666
10.45000 118.2229 6.454111 39.99644 59.99524
10.48333 118.5566 6.452747 39.99840 59.99940
10.51666 118.8917 6.451464 39.99506 60.00730
10.55000 119.2254 6.449898 40.00946 59.99164
10.58333 119.5576 6.447850 39.98664 59.99330
10.61667 119.8912 6.446094 40.01163 60.00754
10.65000 120.2235 6.444441 40.00776 60.00455
10.68334 120.5585 6.443137 39.98670 59.99187
10.71666 120.8919 6.441426 40.01580 60.01275
10.75000 121.2268 6.439808 39.98783 59.98740
10.78334 121.5602 6.437963 39.99900 59.99855
10.81666 121.8936 6.436160 40.01320 60.01275
10.85000 122.2260 6.434287 39.98156 59.99344
10.88333 122.5560 6.431798 40.00375 60.00542
10.91667 122.8857 6.429512 40.00152 60.00637
10.95000 123.2203 6.428110 40.01117 59.98378
10.98334 123.5560 6.426850 39.98346 60.01443
11.01666 123.8881 6.424701 40.00374 60.00176
11.05000 124.2201 6.422269 39.99506 59.98120
11.08333 124.5546 6.420533 40.01578 60.01920
11.11667 124.8872 6.418709 40.00072 59.99660
11.15000 125.2199 6.416430 39.98500 59.98340
11.18334 125.5524 6.414344 40.00203 60.01389
11.21666 125.8884 6.412812 39.99650 59.99878
11.25000 126.2212 6.410479 40.00819 60.00839
11.28334 126.5527 6.408147 40.01048 59.98608
11.31666 126.8876 6.406142 39.99622 60.01284
11.35000 127.2199 6.403970 40.00468 59.99370
11.38333 127.5527 6.401802 39.99202 59.99688
11.41667 127.8885 6.399900 39.98944 60.00208
11.45000 128.2269 6.398530 40.01048 59.98522
11.48334 128.5614 6.395996 39.98653 60.00739
11.51666 128.8948 6.393757 40.02004 59.99588
11.55000 129.2277 6.391224 39.99950 60.01342
11.58333 129.5577 6.388286 39.98416 59.99011
11.61667 129.8882 6.385634 40.00190 60.00074
11.65000 130.2212 6.383484 40.00922 60.01281
11.68334 130.5530 6.381174 40.00132 59.99860
11.71666 130.8863 6.378546 40.00128 59.99792
11.75000 131.2182 6.376102 40.00434 60.00194
11.78334 131.5516 6.374040 39.98407 59.98370
11.81666 131.8849 6.371421 39.99748 60.01199
11.85000 132.2169 6.368658 40.00020 59.99791
11.88333 132.5502 6.366248 40.01259 59.99976
11.91667 132.8840 6.363994 40.00446 59.99092
11.95000 133.2169 6.361391 39.98594 60.01324
11.98334 133.5512 6.358801 40.00874 59.98524
12.01666 133.8858 6.356320 39.99964 60.01301
12.05000 134.2190 6.353783 39.98803 59.99047
12.08333 134.5529 6.351194 40.00353 59.99736
12.11667 134.8868 6.348492 40.01431 60.00976
12.15000 135.2197 6.345810 39.98305 60.00329
12.18334 135.5513 6.342938 40.00616 59.99830
12.21666 135.8851 6.340194 39.99606 60.00562
12.25000 136.2193 6.337593 40.01622 59.99572
12.28334 136.5537 6.334936 39.98606 59.98800
12.31666 136.8862 6.332007 40.00963 60.00220
12.35000 137.2187 6.328876 39.98660 60.00499
12.38333 137.5500 6.326047 40.00647 59.99291
12.41667 137.8829 6.323193 39.99400 60.00134
12.45000 138.2184 6.320455 40.00556 60.00898
12.48334 138.5543 6.317890 40.00348 59.99190
12.51666 138.8878 6.315035 39.99125 60.00700
12.55000 139.2197 6.311736 40.01219 60.00135
12.58333 139.5530 6.308874 40.00066 59.99395
12.61667 139.8870 6.306000 39.99907 60.01081
12.65000 140.2216 6.303232 39.98578 59.99885
12.68334 140.5542 6.300219 40.00068 60.00022
12.71666 140.8862 6.296793 40.00867 59.99793
12.75000 141.2173 6.293575 39.99213 59.99101
12.78334 141.5500 6.290524 40.01004 59.99872
12.81667 141.8825 6.287428 40.00118 60.00646
12.85000 142.2162 6.284566 39.99875 59.99634
12.88333 142.5503 6.281696 39.98805 60.01034
12.91667 142.8860 6.278941 40.01100 59.99801
12.95000 143.2213 6.276142 40.00383 59.99830
12.98334 143.5530 6.272584 39.99387 60.00696
13.01666 143.8853 6.268943 40.00922 59.99184
13.05000 144.2164 6.265548 39.99048 60.01172
13.08333 144.5449 6.261907 39.99783 59.97966
13.11667 144.8776 6.258942 39.99900 60.00700
13.15000 145.2118 6.256282 40.00171 59.99190
13.18333 145.5477 6.253586 39.99618 60.01054
13.21666 145.8811 6.250491 39.99887 59.99234
13.25000 146.2138 6.247040 40.00514 60.00864
13.28334 146.5464 6.243744 40.00139 59.99038
13.31667 146.8805 6.240464 40.00816 60.00066
13.35000 147.2157 6.237731 39.99964 60.00478
13.38333 147.5487 6.234358 39.99732 60.00426
13.41667 147.8814 6.230937 40.00250 59.99700
13.45000 148.2164 6.227944 39.99235 59.99278
13.48334 148.5511 6.224951 39.99828 60.00410
13.51666 148.8832 6.221466 40.00531 60.00216
13.55000 149.2154 6.218067 39.99597 59.99518
13.58333 149.5466 6.214484 40.00246 60.01133
13.61667 149.8810 6.211620 39.99612 59.99250
13.65000 150.2168 6.208701 39.99661 60.00274
13.68333 150.5492 6.205410 39.99960 59.99706
13.71666 150.8842 6.202309 40.01083 60.00641
13.75000 151.2165 6.199123 39.99988 59.99060
13.78334 151.5494 6.195720 39.99022 60.00992
13.81667 151.8834 6.192571 40.00644 59.98956
13.85000 152.2149 6.189236 39.99868 60.00020
13.88333 152.5482 6.186171 40.00285 60.00284
13.91667 152.8814 6.183014 39.99616 59.99478
13.95000 153.2130 6.179782 40.00288 60.00691
13.98334 153.5476 6.176623 39.99512 60.00081
14.01666 153.8804 6.173626 39.99624 60.00394
14.05000 154.2142 6.170498 40.00046 59.99230
14.08333 154.5463 6.167195 40.01077 59.99873
14.11667 154.8785 6.164040 39.98662 60.00176
14.15000 155.2107 6.160840 40.01322 60.00589
14.18333 155.5432 6.157771 39.99528 59.99304
14.21666 155.8772 6.154785 40.00425 60.00282
14.25000 156.2113 6.151915 39.99560 59.99676
14.28334 156.5449 6.148950 40.00202 60.01411
14.31667 156.8781 6.145756 40.00383 59.99282
14.35000 157.2132 6.143146 39.99402 60.00066
14.38333 157.5476 6.140156 40.00769 59.99965
14.41667 157.8796 6.136680 39.99112 60.00106
14.45000 158.2095 6.133365 39.99620 59.98330
14.48334 158.5395 6.129963 40.00570 60.00785
14.51666 158.8717 6.126946 40.00378 60.00229
14.55000 159.2053 6.124271 39.99746 59.99668
14.58333 159.5398 6.121612 39.99313 60.00381
14.61667 159.8744 6.118940 40.00330 59.99936
14.65000 160.2095 6.116060 40.00105 59.99477
14.68333 160.5417 6.112835 40.00661 60.02386
14.71666 160.8748 6.109805 39.99468 59.97918
14.75000 161.2091 6.106984 40.00605 60.00950
14.78334 161.5413 6.103884 39.99765 59.99178
14.81667 161.8736 6.100910 39.99958 60.01041
14.85000 162.2061 6.097934 39.99406 59.99560
14.88333 162.5380 6.094900 39.99700 59.99796
14.91667 162.8714 6.092026 40.01056 59.99450
14.95000 163.2066 6.089421 39.99822 59.99940
14.98334 163.5417 6.086811 39.99392 60.00696
15.01666 163.8771 6.084046 40.00074 59.99472
15.05000 164.2108 6.080997 40.00552 60.00729
15.08333 164.5434 6.077850 39.99430 60.00315
15.11667 164.8752 6.074522 40.00106 59.98925
15.15000 165.2048 6.071190 39.99915 60.00720
15.18333 165.5369 6.068045 40.00116 59.99428
15.21666 165.8705 6.065566 39.99959 60.00269
15.25000 166.2030 6.062489 40.00115 60.00229
15.28334 166.5359 6.059361 39.99785 59.99512
15.31667 166.8683 6.056202 40.00634 60.00288
15.35000 167.2029 6.053389 39.99396 60.00041
15.38333 167.5359 6.050293 40.01043 60.00546
15.41667 167.8670 6.046799 39.98450 59.99978
15.45000 168.1989 6.043298 40.01681 59.98837
15.48334 168.5318 6.040149 39.99944 60.00300
15.51666 168.8662 6.037195 39.99452 59.99918
15.55000 169.1995 6.033922 39.99725 60.00382
15.58333 169.5336 6.030903 39.99180 60.00502
15.61667 169.8703 6.028356 39.99678 60.00320
15.65000 170.2034 6.024735 40.00574 59.99540
15.68333 170.5344 6.020756 40.00442 60.00291
15.71666 170.8681 6.017451 39.99316 59.98838
15.75000 171.2015 6.014188 40.01860 60.00184
15.78334 171.5353 6.010708 39.99498 59.99328
15.81667 171.8676 6.007290 39.99153 60.01526
15.85000 172.1979 6.003580 39.99426 59.99942
15.88333 172.5313 5.999992 40.01653 59.99311
15.91667 172.8638 5.996416 39.99139 60.00262
15.95000 173.1965 5.992718 39.99700 60.00447
15.98334 173.5282 5.989023 40.01030 59.99026
16.01666 173.8600 5.985261 39.99441 60.00618
16.05000 174.1937 5.981848 39.99456 59.98950
16.08334 174.5297 5.978643 40.01144 60.00880
16.11667 174.8647 5.975041 39.99387 60.00585
16.15000 175.1981 5.971285 39.99163 60.00495
16.18333 175.5333 5.967610 39.99437 59.99640
16.21667 175.8672 5.963950 40.01694 59.98559
16.25000 176.1991 5.959906 39.99100 60.01347
16.28333 176.5313 5.956026 40.01880 59.98691
16.31667 176.8648 5.952224 39.98004 60.00971
16.35000 177.1951 5.948140 40.00339 59.98521
16.38333 177.5283 5.944171 40.00161 60.01400
16.41666 177.8597 5.940500 39.98957 59.99703
16.45000 178.1927 5.936626 40.01692 59.99426
16.48334 178.5262 5.933057 40.00362 60.00050
16.51666 178.8620 5.929615 39.98522 60.01266
16.55000 179.1952 5.925797 40.00516 59.98542
16.58334 179.5301 5.922037 40.01342 59.99874
16.61667 179.8625 5.918272 39.97970 60.01655
16.65000 180.1925 5.914031 40.01663 59.98648
16.68333 180.5251 5.910126 39.98020 60.01688
16.71667 180.8597 5.907026 40.00714 59.97693
16.75000 181.1954 5.903660 40.01358 60.00875
16.78333 181.5312 5.900350 39.99522 59.99480
16.81667 181.8624 5.896365 40.00305 60.01732
16.85000 182.1927 5.892382 39.98297 59.99774
16.88333 182.5278 5.889216 40.01783 59.98738
16.91666 182.8602 5.885786 39.99334 60.01170
16.95000 183.1935 5.882390 39.99661 59.98828
16.98334 183.5272 5.879049 40.00732 59.99990
17.01666 183.8594 5.875618 39.98640 60.01324
17.05000 184.1923 5.872236 40.00286 59.99379
17.08334 184.5256 5.868882 39.99883 60.00969
17.11667 184.8579 5.865512 40.01470 59.98251
17.15000 185.1928 5.862576 39.98606 60.01011
17.18333 185.5259 5.859389 40.00610 60.00020
17.21667 185.8611 5.856390 39.99972 59.99343
17.25000 186.1940 5.853114 40.00814 59.99666
17.28333 186.5265 5.849732 39.99334 60.00238
17.31667 186.8582 5.846506 39.99763 60.00762
17.35000 187.1919 5.843572 40.00046 59.99346
17.38333 187.5248 5.840504 39.99680 60.00379
17.41666 187.8578 5.837460 40.00969 59.99688
17.45000 188.1902 5.834424 39.99916 59.99582
17.48334 188.5240 5.831520 39.99150 60.00722
17.51666 188.8561 5.828404 39.99802 60.00182
17.55000 189.1898 5.825382 39.99765 60.00384
17.58334 189.5248 5.822705 40.01709 59.98743
17.61667 189.8577 5.819625 39.98060 60.00322
17.65000 190.1896 5.816613 40.00824 60.00739
17.68333 190.5223 5.813691 40.00605 59.98540
17.71667 190.8554 5.810814 39.99456 60.00370
17.75000 191.1878 5.807920 39.99552 60.00000
17.78333 191.5218 5.805234 39.99668 60.00581
17.81667 191.8551 5.802400 40.00032 60.00412
17.85000 192.1899 5.799570 40.00060 59.99182
17.88333 192.5229 5.796826 40.01472 59.99180
17.91666 192.8548 5.793800 39.98878 60.01965
17.95000 193.1878 5.790861 40.00722 59.99888
17.98334 193.5218 5.788276 39.99065 59.99120
18.01666 193.8535 5.785482 39.99994 60.00701
18.05000 194.1866 5.782618 40.01105 59.99694
18.08334 194.5184 5.779742 39.99386 59.99084
18.11667 194.8510 5.776924 40.00344 60.01872
18.15000 195.1825 5.774055 39.99944 59.98739
18.18333 195.5135 5.771156 40.00008 59.99660
18.21667 195.8488 5.768732 39.99812 60.01295
18.25000 196.1838 5.766433 40.00162 59.98522
18.28333 196.5203 5.764063 39.99390 60.01074
18.31667 196.8545 5.761280 40.00617 60.00368
18.35000 197.1884 5.758544 39.99318 59.99828
18.38333 197.5209 5.755626 40.00980 59.99338
18.41666 197.8544 5.752930 39.99904 60.00031
18.45000 198.1851 5.750006 40.00100 60.00772
18.48334 198.5186 5.747300 39.99360 60.00215
18.51666 198.8509 5.744785 40.00328 59.99451
18.55000 199.1833 5.742051 39.99035 59.99745
18.58334 199.5154 5.739345 40.00972 59.99887
18.61667 199.8476 5.736720 39.99967 60.00686
18.65000 200.1802 5.734042 39.99683 59.99810
18.68333 200.5140 5.731552 40.00841 59.99305
18.71667 200.8461 5.728862 39.99833 60.00270
18.75000 201.1796 5.726085 39.99842 60.00292
18.78333 201.5134 5.723705 39.99942 60.00695
18.81667 201.8464 5.721203 39.99606 59.99400
18.85000 202.1791 5.718430 39.99458 59.99270
18.88333 202.5124 5.715902 40.00482 60.00226
18.91666 202.8448 5.713195 40.00238 59.99703
18.95000 203.1784 5.710424 39.99986 60.00154
18.98334 203.5142 5.708385 40.00088 60.00000
19.01666 203.8464 5.705450 39.99667 60.00450
19.05000 204.1794 5.702828 40.00746 59.99032
19.08334 204.5121 5.700257 39.99105 60.00214
19.11667 204.8438 5.697488 40.00340 60.00556
19.15000 205.1764 5.694847 39.99708 60.00011
19.18333 205.5102 5.692322 39.99605 60.00217
19.21667 205.8444 5.689788 40.00895 59.99952
19.25000 206.1787 5.687476 39.99300 59.99613
19.28333 206.5106 5.684654 40.00470 60.00116
19.31667 206.8449 5.682294 39.99315 60.00102
19.35000 207.1774 5.679581 40.00606 59.99713
19.38333 207.5102 5.676905 40.00494 60.00626
19.41666 207.8436 5.674340 39.99033 59.99944
19.45000 208.1766 5.671840 40.00117 59.99762
19.48334 208.5086 5.669207 39.99719 59.99966
19.51666 208.8434 5.666661 40.00451 59.99556
19.55000 209.1748 5.663860 39.99961 60.00368
19.58334 209.5072 5.661118 40.00967 59.99880
19.61667 209.8405 5.658584 40.00168 60.00101
19.65000 210.1745 5.655961 39.99000 59.99832
19.68333 210.5080 5.653259 39.99747 60.00263
19.71667 210.8403 5.650491 40.00160 59.99441
19.75000 211.1720 5.647659 40.00639 60.00002
19.78333 211.5042 5.644882 39.99002 60.00658
19.81667 211.8379 5.642149 39.99623 59.99950
19.85000 212.1726 5.639542 40.00206 59.99780
19.88333 212.5064 5.636885 40.00406 60.00093
19.91666 212.8404 5.634028 39.99394 60.00463
19.95000 213.1741 5.630932 40.00159 60.00205
19.98334 213.5074 5.627944 40.00662 59.99454
20.01666 213.8412 5.624980 40.00442 60.00020
20.05000 214.1745 5.621982 39.99304 60.00359
20.08334 214.5086 5.619243 40.01567 59.99580
20.11667 214.8440 5.616533 39.98606 60.00549
20.15000 215.1760 5.613240 39.99828 60.00274
20.18333 215.5074 5.609765 40.00569 59.99741
20.21667 215.8377 5.606360 39.99542 59.99403
20.25000 216.1684 5.602950 39.99556 60.00171
20.28333 216.4996 5.599604 40.00726 59.99732
20.31667 216.8346 5.596680 40.00105 60.00646
20.35000 217.1706 5.593650 39.99770 59.99572
20.38333 217.5040 5.590090 40.00800 59.99901
20.41666 217.8361 5.586240 40.00025 59.99028
20.45000 218.1697 5.582500 39.99322 60.01480
20.48334 218.5040 5.578885 40.00676 59.98743
20.51666 218.8381 5.575043 39.98403 60.00056
20.55000 219.1718 5.570912 40.01870 59.99570
20.58334 219.5048 5.566665 39.98310 60.01496
20.61667 219.8383 5.562229 40.00703 60.00620
20.65000 220.1704 5.557885 40.00490 59.98225
20.68333 220.5034 5.553619 40.00635 59.99762
20.71667 220.8361 5.549250 39.97976 60.01220
20.75000 221.1710 5.544961 40.01872 59.99076
20.78333 221.5051 5.540568 39.99538 59.99838
20.81667 221.8373 5.536072 40.00702 59.99880
20.85000 222.1701 5.531355 39.99336 60.01020
20.88333 222.5014 5.526680 39.99203 60.01040
20.91666 222.8348 5.522250 40.01464 59.97618
20.95000 223.1677 5.517746 39.99228 60.00572
20.98334 223.5006 5.513016 39.98889 60.01871
21.01666 223.8334 5.508516 40.00100 59.99701
21.05000 224.1670 5.504058 39.99603 60.00322
21.08334 224.5009 5.499732 40.01350 59.98693
21.11667 224.8349 5.495430 39.98667 60.00715
21.15000 225.1684 5.491162 40.01687 59.98826
21.18333 225.5013 5.486972 39.99316 60.00993
21.21667 225.8341 5.482715 39.99215 60.00369
21.25000 226.1666 5.478687 40.00946 59.99550
21.28333 226.4987 5.474524 39.98845 60.00542
21.31667 226.8312 5.470562 39.99735 60.00100
21.35000 227.1636 5.466861 40.02517 59.98390
21.38333 227.4948 5.463246 39.98160 60.00662
21.41666 227.8259 5.459407 40.00555 59.99664
21.45000 228.1586 5.456050 39.99387 60.01326
21.48334 228.4925 5.453015 39.99934 59.98894
21.51666 228.8258 5.449834 40.02160 60.00807
21.55000 229.1570 5.446465 39.97986 60.00488
21.58334 229.4882 5.442932 40.01766 59.97928
21.61667 229.8201 5.439813 39.99644 60.00593
21.65000 230.1540 5.437205 40.00472 59.98984
21.68333 230.4843 5.433994 39.98488 60.02301
21.71667 230.8182 5.431199 40.00627 59.98049
21.75000 231.1544 5.428940 40.00338 59.99800
21.78333 231.4859 5.425930 39.99554 60.01837
21.81667 231.8176 5.423044 39.98949 59.98963
21.85000 232.1524 5.420612 40.00141 60.00005
21.88333 232.4852 5.418128 40.00824 60.00862
21.91666 232.8169 5.415392 40.00126 59.99912
21.95000 233.1514 5.413176 40.00679 59.99026
21.98334 233.4867 5.411096 39.99702 60.00590
22.01666 233.8207 5.408694 39.99744 60.00281
22.05000 234.1560 5.406536 39.99328 60.00150
22.08334 234.4884 5.404312 40.00800 59.99758
22.11667 234.8187 5.401824 39.99292 59.99498
22.15000 235.1502 5.399498 39.99832 60.01239
22.18333 235.4825 5.397450 39.99881 59.98669
22.21667 235.8165 5.395490 40.00110 60.00856
22.25000 236.1526 5.393981 40.01078 59.99714
22.28333 236.4840 5.391701 39.98767 59.99590
22.31667 236.8218 5.390156 40.01155 60.00140
22.35000 237.1557 5.388723 39.99730 59.99082
22.38333 237.4868 5.386370 39.99326 60.01343
22.41666 237.8149 5.383884 40.00632 59.98543
22.45000 238.1450 5.381943 39.99583 60.01201
22.48334 238.4749 5.380093 40.00258 59.99756
22.51666 238.8080 5.378672 40.00315 60.00636
22.55000 239.1422 5.377216 40.00248 59.99045
22.58334 239.4766 5.375840 39.99509 60.00597
22.61667 239.8088 5.373992 39.99356 59.99372
22.65000 240.1422 5.372512 39.99263 60.00586
22.68333 240.4769 5.370963 40.01020 59.99474
22.71667 240.8146 5.370031 40.00389 60.00662
22.75000 241.1528 5.368996 39.99134 60.00532
22.78333 241.4866 5.367524 39.99780 59.99611
22.81667 241.8210 5.365906 40.01184 59.99464
22.85000 242.1540 5.364542 39.99334 60.00750
22.88333 242.4850 5.362869 39.99734 59.98981
22.91666 242.8163 5.361433 40.00400 60.00344
22.95000 243.1499 5.360132 40.00154 60.00149
22.98334 243.4815 5.358980 40.00172 60.00492
23.01666 243.8178 5.358012 40.00422 59.99991
23.05000 244.1544 5.357193 39.98613 59.99862
23.08334 244.4887 5.356059 40.00094 60.00247
23.11667 244.8219 5.354552 40.00715 59.99112
23.15000 245.1513 5.353034 39.99524 60.00426
23.18333 245.4806 5.351508 40.00581 59.99818
23.21667 245.8143 5.350679 39.99598 60.00156
23.25000 246.1505 5.350024 40.00109 60.00093
23.28333 246.4822 5.348878 39.99477 59.99809
23.31667 246.8118 5.347059 40.01061 59.99894
23.35000 247.1428 5.345761 40.00075 59.99649
23.38333 247.4764 5.344856 40.00016 60.00310
23.41666 247.8112 5.344137 40.00025 59.99868
23.45000 248.1463 5.343271 39.98478 60.00305
23.48334 248.4781 5.342043 40.00476 60.00364
23.51666 248.8112 5.340859 40.00822 59.99766
23.55000 249.1420 5.339635 40.00322 59.99100
23.58334 249.4763 5.338484 39.99531 60.00350
23.61667 249.8135 5.338081 40.00067 60.00108
23.65000 250.1469 5.337016 40.00140 59.99470
23.68333 250.4807 5.335784 39.99679 60.00830
23.71667 250.8158 5.334852 40.00105 59.99258
23.75000 251.1482 5.333738 40.00016 60.00440
23.78333 251.4798 5.332488 39.99762 60.00680
23.81667 251.8145 5.331684 39.99654 59.99360
23.85000 252.1493 5.330818 40.00555 60.00710
23.88333 252.4824 5.329722 40.00444 59.99230
23.91666 252.8130 5.328342 39.99684 60.00544
23.95000 253.1478 5.327408 39.99950 60.00270
23.98334 253.4831 5.326862 39.99245 59.99588
24.01666 253.8164 5.325756 40.00678 59.99306
24.05000 254.1468 5.324291 39.99840 60.00648
24.08334 254.4806 5.323246 40.00432 59.99106
24.11667 254.8118 5.322256 39.99188 60.00605
24.15000 255.1425 5.320630 40.00828 59.99970
24.18333 255.4746 5.319868 39.99914 60.00444
24.21667 255.8104 5.319190 39.99909 59.99536
24.25000 256.1460 5.318500 40.00131 59.99674
24.28333 256.4778 5.317176 39.99756 59.99907
24.31667 256.8086 5.315844 40.00085 60.00376
24.35000 257.1433 5.314895 39.99235 60.00184
24.38333 257.4754 5.313916 40.00440 60.00402
24.41666 257.8061 5.312426 40.00408 59.99389
24.45000 258.1409 5.311445 39.99739 59.99260
24.48334 258.4757 5.310613 39.99092 60.01246
24.51666 258.8086 5.309448 40.00540 60.00134
24.55000 259.1432 5.308426 40.00810 59.99552
24.58334 259.4762 5.307368 39.98757 60.00459
24.61667 259.8114 5.306426 40.00458 60.00206
24.65000 260.1463 5.305450 40.01080 59.99258
24.68333 260.4798 5.304296 39.98332 60.00789
24.71667 260.8134 5.303140 40.00656 59.99609
24.75000 261.1464 5.302018 40.00500 60.00579
24.78333 261.4807 5.300918 39.99672 59.99296
24.81667 261.8137 5.299789 40.00450 59.99788
24.85000 262.1437 5.298385 39.99435 59.99980
24.88333 262.4759 5.297112 39.99961 60.00727
24.91666 262.8091 5.296118 40.00904 59.99424
24.95000 263.1412 5.294928 39.98930 59.99990
24.98334 263.4740 5.293750 40.00818 60.00170
25.01666 263.8080 5.292631 39.99574 59.99350
25.05000 264.1391 5.291357 39.99846 60.00720
25.08334 264.4730 5.290230 40.00038 60.00074
25.11667 264.8074 5.289102 39.99250 59.99785
25.15000 265.1409 5.288038 40.01072 59.99822
25.18333 265.4732 5.286811 39.99725 59.99880
25.21667 265.8064 5.285541 40.00760 60.00121
25.25000 266.1394 5.284340 39.99462 59.99238
25.28333 266.4738 5.283066 40.00063 60.01424
25.31667 266.8071 5.281921 40.00378 59.99486
25.35000 267.1387 5.280468 39.99631 60.00090
25.38333 267.4728 5.279212 40.00294 59.99006
25.41666 267.8065 5.278018 39.99136 60.01026
25.45000 268.1401 5.276785 40.00358 59.99436
25.48334 268.4736 5.275488 40.00493 60.01265
25.51666 268.8072 5.274172 39.99470 59.98926
25.55000 269.1409 5.272944 40.01018 60.00276
25.58334 269.4766 5.271900 39.99134 60.00488
25.61666 269.8122 5.270750 39.99380 59.98999
25.65000 270.1418 5.268998 40.00126 59.99964
25.68333 270.4720 5.267295 40.00786 60.00406
25.71667 270.8030 5.265818 39.99191 60.00220
25.75000 271.1336 5.264321 39.99842 59.99132
25.78333 271.4692 5.263340 39.99984 59.99879
25.81667 271.8032 5.262202 40.00523 59.99688
25.85000 272.1374 5.260740 39.99263 60.00676
25.88334 272.4725 5.259526 40.01469 60.00849
25.91666 272.8053 5.258079 40.00041 59.99494
25.95000 273.1406 5.256679 40.00491 60.00343
25.98334 273.4763 5.255537 39.98611 59.99410
26.01666 273.8102 5.254205 39.99535 60.00085
26.05000 274.1428 5.252459 39.99844 60.01009
26.08334 274.4736 5.250774 40.00100 60.00250
26.11666 274.8071 5.249097 40.00442 59.98530
26.15000 275.1390 5.247982 39.99740 60.01374
26.18333 275.4729 5.246590 40.01132 60.00369
26.21667 275.8060 5.245147 40.00716 59.99714
26.25000 276.1387 5.243412 39.98748 60.00052
26.28333 276.4687 5.241552 39.98700 59.99226
26.31667 276.8013 5.239973 40.00798 59.99182
26.35000 277.1361 5.238703 39.99380 60.00070
26.38334 277.4683 5.237146 40.01422 60.00426
26.41666 277.8002 5.235296 39.98230 60.00292
26.45000 278.1337 5.233702 40.01958 60.00732
26.48334 278.4690 5.232304 39.99763 60.00308
26.51666 278.8044 5.230946 39.99990 59.99838
26.55000 279.1400 5.229475 39.98550 59.98168
26.58334 279.4747 5.227831 40.00246 60.01226
26.61666 279.8059 5.225898 40.00824 60.00332
26.65000 280.1393 5.224274 39.98987 59.97961
26.68333 280.4730 5.222766 40.00042 60.00300
26.71667 280.8074 5.221264 39.99710 60.01588
26.75000 281.1406 5.219449 40.00051 59.98535
26.78333 281.4732 5.217642 40.00126 60.01950
26.81667 281.8050 5.215844 40.00293 59.99590
26.85000 282.1372 5.214008 40.00037 59.98532
26.88334 282.4693 5.212148 39.99929 60.00360
26.91666 282.8016 5.210463 40.02120 60.00299
26.95000 283.1354 5.208734 39.99313 60.00184
26.98334 283.4683 5.206955 40.00436 60.00148
27.01666 283.8017 5.205118 39.99130 59.99800
27.05000 284.1356 5.203356 40.00560 59.99204
27.08334 284.4703 5.201524 39.99276 60.01586
27.11666 284.8062 5.199840 39.99806 59.98480
27.15000 285.1410 5.198081 40.00356 60.00800
27.18333 285.4738 5.196084 39.98862 59.99336
27.21667 285.8052 5.194009 39.99878 60.00324
27.25000 286.1390 5.192152 40.00737 59.99575
27.28333 286.4723 5.190336 40.00711 60.00242
27.31667 286.8070 5.188453 40.00478 60.01052
27.35000 287.1410 5.186470 39.98990 59.99387
27.38334 287.4752 5.184554 39.99742 60.00064
27.41666 287.8083 5.182535 40.00114 59.99277
27.45000 288.1410 5.180588 40.00973 60.00768
27.48334 288.4739 5.178526 39.99540 59.99280
27.51666 288.8063 5.176533 39.99808 60.01055
27.55000 289.1399 5.174566 39.99391 59.99332
27.58334 289.4723 5.172553 40.00638 59.99868
27.61666 289.8050 5.170338 39.99739 59.99660
27.65000 290.1400 5.168377 39.99665 60.00318
27.68333 290.4756 5.166508 39.99688 59.99470
27.71667 290.8104 5.164551 40.00504 60.01358
27.75000 291.1431 5.162412 40.00021 59.99187
27.78333 291.4768 5.160206 40.00604 59.99990
27.81667 291.8086 5.157962 40.00041 60.01071
27.85000 292.1414 5.155762 39.99160 59.98892
27.88334 292.4746 5.153588 40.01030 60.00669
27.91666 292.8056 5.151290 39.98913 59.98903
27.95000 293.1374 5.148974 40.01210 60.00881
27.98334 293.4711 5.146858 39.99443 59.99652
28.01666 293.8049 5.144868 39.99983 60.00834
28.05000 294.1414 5.142867 40.00160 59.99930
28.08334 294.4752 5.140596 39.99140 59.98566
28.11666 294.8062 5.138030 39.99834 60.01408
28.15000 295.1390 5.135670 40.01065 60.00160
28.18333 295.4733 5.133584 39.99876 59.99129
28.21667 295.8075 5.131500 39.99605 60.01062
28.25000 296.1416 5.129218 39.99736 59.98419
28.28333 296.4750 5.126796 40.01385 60.00266
28.31667 296.8080 5.124488 39.99717 60.00784
28.35000 297.1424 5.122183 39.99299 59.99640
28.38334 297.4778 5.120092 40.00235 60.00448
28.41666 297.8115 5.117682 39.99625 59.99236
28.45000 298.1457 5.115324 40.00964 60.01064
28.48334 298.4785 5.112906 39.99445 59.99798
28.51666 298.8106 5.110356 39.99731 59.98555
28.55000 299.1410 5.107756 40.00483 60.01248
28.58334 299.4734 5.105314 39.99825 59.99540
28.61666 299.8065 5.102989 40.00254 60.00261
28.65000 300.1413 5.100729 39.99864 60.00100
28.68333 300.4727 5.098165 40.00118 59.99921
28.71667 300.8044 5.095428 39.99016 59.99532
28.75000 301.1386 5.093012 40.00661 60.00090
28.78333 301.4738 5.090744 39.99678 60.00188
